Repository: paix26875/DEDprogram

Python_Labの開発ルールを書いていく。

変数名はスネークケース
関数名はキャメルケース

関数のコメントはこれを参考にNumPyスタイルで書く
基本：https://qiita.com/simonritchie/items/49e0813508cad4876b5a
より詳細：https://github.com/numpy/numpy/blob/master/doc/HOWTO_DOCUMENT.rst.txt

# 基本の書き方
関数の直下に書く
コメントは1行72文字までに収める
```
def get_fruit_price():
    """
    果物の値段を取得する。
    """

    pass
```

# 引数の書き方
1. Parametersを記載
2. Parametersの下にハイフンを追加して区切る
3. 引数名：型の形式で記載
4. 引数名の下にインデントを加えて引数の内容を記載
```
def get_fruit_price(fruit_id):
    """
    果物の値段を取得する。

    Parameters
    ----------
    fruit_id : int
        対象の果物のマスタID。
    location_id : int
        対象地域のマスタID。
    """
    pass
```

# 返り値の書き方
引数のParametersをReturnsに変更するだけ
```
def get_fruit_price(fruit_id, location_id):
    """
    果物の値段を取得する。

    Parameters
    ----------
    fruit_id : int
        対象の果物のマスタID。
    location_id : int
        対象地域のマスタID。

    Returns
    -------
    fruit_price : int
        対象の果物の値段。
    consumption_tax : int
        消費税値。
    """
    # ...関数内容省略。
    return fruit_price, consumption_tax
```

File: NCP/BLOCK_MULTI_ZIGZAG.MPF

N10 DEF REAL SetLaser, SetPowder1, SetCarriergas1, SetStirrerSpeed1, SetPowder2, SetCarriergas2, SetStirrerSpeed2
;Laser parameters
N20 DEF REAL FEED,LENGTH,DISTANCE,LAYERHEIGHT,NUMBERLAYERS,WIDTH,WIDTHLAYERS1,WIDTHLAYERS2
N30 DEF REAL STARTX,STARTY,STARTZ,STARTC
N40 DEF REAL COUNTER1,COUNTER2,COUNTER3,COUNTER4,DWELL
N50 DEF REAL APPROACH
N60 DEF REAL POWER, MAXPOWER
N70 MAXPOWER=2000
N80 R1=0

;*****PROGRAM VARIABLES*****
N90 LENGTH=40        ;LENGTH OF WALL
N100 DISTANCE=1.5
N110 FEED=1000         ;FEED RATE IN MM/MIN
N120 DWELL=60           ;DWELL TIME IN SECONDS
N130 APPROACH=5       ;OVER TRAVEL AMOUNT
N150 LAYERHEIGHT=0.75
N160 NUMBERLAYERS=40
N170 WIDTHLAYERS1=54


;START POSITION
N190 STARTX=10
N200 STARTY=75
N210 STARTZ=0
N220 STARTC=0

; Settings Parameter Laser
N230 POWER=2000
N240 SetLaser=1600 ;POWER/MAXPOWER*27600 ;2000W ;H52 LASER POWER in mV
N250 SetPowder1=0 ; H53 SPEED POWDER DISC HOPPER 1 in mV 0..1000 => 0..10 U/min
N260 SetCarriergas1=0 ; H54 CARRIER GAS FLOW HOPPER 1 in mV 0..1000 => 0..10 U/min
N270 SetStirrerSpeed1=0 ; H55 STIRRER SPEED HOPPER 1 in mV 0..1000 => 0.. 100 percent
N280 SetPowder2=436 ; H56 SPEED POWDER DISC HOPPER 2 in mV ...1000 => 0..10 U/min
N290 SetCarriergas2=600 ; H57 CARRIER GAS FLOW HOPPER 2 in mV 0..1000 => 0..10 U/min
N300 SetStirrerSpeed2=600 ; H58 STIRRER SPEED HOPPER 2 in mV 0..1000 => 0.. 100 percent
;******************************
N310 STOPRE

N320 G54

N330 DM_RAPID(10) ;RAPID LIMIT IN %

N340 TRAFOOF

N350 G0 G153 Z0 D0
N360 G0 A0 C=DC(0)

;*****TOOL CHANGE*****
;!!!RAPID = 10% FOR LASER TOOL CHANGE!!!
N370 DM_RAPID(10) 
N380 T="LASER"
N390 M6
;*********************

N400 DM_RAPID(10)

N410 G0 G153 Z0 D0
N420 G0 A0 C=DC(STARTC)
;G0 G153 X0 Y0 
N430 D1

N440 STOPRE

;START POSITION
N450 G0 X=STARTX Y=STARTY
N460 G0 Z=STARTZ

N420 LASER_CONTROLLER_PARAM_ID=4
N430 IS_LASER_CONTROLLED=0 

N470 Cladding_Para_on(SetLaser, SetPowder1, SetCarriergas1, SetStirrerSpeed1, SetPowder2, SetCarriergas2, SetStirrerSpeed2)

;*****DEPOSITION_01*****

;//FISRT BLOCK
N480 FOR COUNTER1=1 TO NUMBERLAYERS

N490 FOR COUNTER2=1 TO WIDTHLAYERS1/2

N500 G1 Y=IC(-APPROACH) F=FEED 
N510 Y=IC(-LENGTH) M174
N520 Y=IC(-APPROACH) M175
N540 X=IC(DISTANCE)
N501 G4 F2
N500 G1 Y=IC(APPROACH) F=FEED 
N510 Y=IC(LENGTH) M174
N520 Y=IC(APPROACH) M175
N540 X=IC(DISTANCE)
N501 G4 F2

N550 ENDFOR

;//MOVE LAYERHEIGHT + BACK TO START
N560 Z=IC(LAYERHEIGHT)
N570 G0 X=STARTX  Y=STARTY
N580 G4 F=DWELL  ;DWELL

N900 ENDFOR

N910 STOPRE

N920 Cladding_Para_off ;RESET CLADDING PARAMETERS

N930 G0 G153 Z0 D0	;Z AXIS MACHINE HOME
N940 STOPRE
 
N950 D1
N960 G0 G153 X620 	;X & Y AXIS WORK HO

N970 M30;END

File: NCP/BLOCK_MULTI_ZIGZAG_test.MPF

N10 DEF REAL SetLaser, SetPowder1, SetCarriergas1, SetStirrerSpeed1, SetPowder2, SetCarriergas2, SetStirrerSpeed2
;Laser parameters
N20 DEF REAL FEED,LENGTH,DISTANCE,LAYERHEIGHT,NUMBERLAYERS,WIDTH,WIDTHLAYERS1,WIDTHLAYERS2
N30 DEF REAL STARTX,STARTY,STARTZ,STARTC
N40 DEF REAL COUNTER1,COUNTER2,COUNTER3,COUNTER4,DWELL
N50 DEF REAL APPROACH
N60 DEF REAL POWER, MAXPOWER
N70 MAXPOWER=2000
N80 R1=0

;*****PROGRAM VARIABLES*****
N90 LENGTH=40        ;LENGTH OF WALL
N100 DISTANCE=1.5
N110 FEED=1000         ;FEED RATE IN MM/MIN
N120 DWELL=60           ;DWELL TIME IN SECONDS
N130 APPROACH=5       ;OVER TRAVEL AMOUNT
N150 LAYERHEIGHT=0.75
N160 NUMBERLAYERS=4
N170 WIDTHLAYERS1=54


;START POSITION
N190 STARTX=10
N200 STARTY=75
N210 STARTZ=0
N220 STARTC=0

; Settings Parameter Laser
N230 POWER=2000
N240 SetLaser=1600 ;POWER/MAXPOWER*27600 ;2000W ;H52 LASER POWER in mV
N250 SetPowder1=0 ; H53 SPEED POWDER DISC HOPPER 1 in mV 0..1000 => 0..10 U/min
N260 SetCarriergas1=0 ; H54 CARRIER GAS FLOW HOPPER 1 in mV 0..1000 => 0..10 U/min
N270 SetStirrerSpeed1=0 ; H55 STIRRER SPEED HOPPER 1 in mV 0..1000 => 0.. 100 percent
N280 SetPowder2=436 ; H56 SPEED POWDER DISC HOPPER 2 in mV ...1000 => 0..10 U/min
N290 SetCarriergas2=600 ; H57 CARRIER GAS FLOW HOPPER 2 in mV 0..1000 => 0..10 U/min
N300 SetStirrerSpeed2=600 ; H58 STIRRER SPEED HOPPER 2 in mV 0..1000 => 0.. 100 percent
;******************************
N310 STOPRE

N320 G54

N330 DM_RAPID(10) ;RAPID LIMIT IN %

N340 TRAFOOF

N350 G0 G153 Z0 D0
N360 G0 A0 C=DC(0)

;*****TOOL CHANGE*****
;!!!RAPID = 10% FOR LASER TOOL CHANGE!!!
N370 DM_RAPID(10) 
N380 T="LASER"
N390 M6
;*********************

N400 DM_RAPID(10)

N410 G0 G153 Z0 D0
N420 G0 A0 C=DC(STARTC)
;G0 G153 X0 Y0 
N430 D1

N440 STOPRE

;START POSITION
N450 G0 X=STARTX Y=STARTY
N460 G0 Z=STARTZ

N420 LASER_CONTROLLER_PARAM_ID=4
N430 IS_LASER_CONTROLLED=0 

N470 Cladding_Para_on(SetLaser, SetPowder1, SetCarriergas1, SetStirrerSpeed1, SetPowder2, SetCarriergas2, SetStirrerSpeed2)

;*****DEPOSITION_01*****

;//FISRT BLOCK
N480 FOR COUNTER1=1 TO NUMBERLAYERS

N490 FOR COUNTER2=1 TO WIDTHLAYERS1/2

N500 G1 Y=IC(-APPROACH) F=FEED 
N510 Y=IC(-LENGTH) M174
N520 Y=IC(-APPROACH) M175
N540 X=IC(DISTANCE)
N501 G4 F2
N500 G1 Y=IC(APPROACH) F=FEED 
N510 Y=IC(LENGTH) M174
N520 Y=IC(APPROACH) M175
N540 X=IC(DISTANCE)
N501 G4 F2

N550 ENDFOR

;//MOVE LAYERHEIGHT + BACK TO START
N560 Z=IC(LAYERHEIGHT)
N570 G0 X=STARTX  Y=STARTY
N580 G4 F=DWELL  ;DWELL

N900 ENDFOR

N910 STOPRE

N920 Cladding_Para_off ;RESET CLADDING PARAMETERS

N930 G0 G153 Z0 D0	;Z AXIS MACHINE HOME
N940 STOPRE
 
N950 D1
N960 G0 G153 X620 	;X & Y AXIS WORK HO

N970 M30;END

File: NCP/BLOCK_MULTI_ZIGZAG_without_dwell.MPF

N10 DEF REAL SetLaser, SetPowder1, SetCarriergas1, SetStirrerSpeed1, SetPowder2, SetCarriergas2, SetStirrerSpeed2
;Laser parameters
N20 DEF REAL FEED,LENGTH,DISTANCE,LAYERHEIGHT,NUMBERLAYERS,WIDTH,WIDTHLAYERS1,WIDTHLAYERS2
N30 DEF REAL STARTX,STARTY,STARTZ,STARTC
N40 DEF REAL COUNTER1,COUNTER2,COUNTER3,COUNTER4,DWELL
N50 DEF REAL APPROACH
N60 DEF REAL POWER, MAXPOWER
N70 MAXPOWER=2000
N80 R1=0

;*****PROGRAM VARIABLES*****
N90 LENGTH=40        ;LENGTH OF WALL
N100 DISTANCE=1.5
N110 FEED=1000         ;FEED RATE IN MM/MIN
N120 DWELL=60           ;DWELL TIME IN SECONDS
N130 APPROACH=5       ;OVER TRAVEL AMOUNT
N150 LAYERHEIGHT=0.75
N160 NUMBERLAYERS=40
N170 WIDTHLAYERS1=54


;START POSITION
N190 STARTX=10
N200 STARTY=25
N210 STARTZ=0
N220 STARTC=0

; Settings Parameter Laser
N230 POWER=2000
N240 SetLaser=0 ;POWER/MAXPOWER*27600 ;2000W ;H52 LASER POWER in mV
N250 SetPowder1=0 ; H53 SPEED POWDER DISC HOPPER 1 in mV 0..1000 => 0..10 U/min
N260 SetCarriergas1=0 ; H54 CARRIER GAS FLOW HOPPER 1 in mV 0..1000 => 0..10 U/min
N270 SetStirrerSpeed1=0 ; H55 STIRRER SPEED HOPPER 1 in mV 0..1000 => 0.. 100 percent
N280 SetPowder2=436 ; H56 SPEED POWDER DISC HOPPER 2 in mV ...1000 => 0..10 U/min
N290 SetCarriergas2=600 ; H57 CARRIER GAS FLOW HOPPER 2 in mV 0..1000 => 0..10 U/min
N300 SetStirrerSpeed2=600 ; H58 STIRRER SPEED HOPPER 2 in mV 0..1000 => 0.. 100 percent
;******************************
N310 STOPRE

N320 G54

N330 DM_RAPID(10) ;RAPID LIMIT IN %

N340 TRAFOOF

N350 G0 G153 Z0 D0
N360 G0 A0 C=DC(0)

;*****TOOL CHANGE*****
;!!!RAPID = 10% FOR LASER TOOL CHANGE!!!
N370 DM_RAPID(10) 
N380 T="LASER"
N390 M6
;*********************

N400 DM_RAPID(10)

N410 G0 G153 Z0 D0
N420 G0 A0 C=DC(STARTC)
;G0 G153 X0 Y0 
N430 D1

N440 STOPRE

;START POSITION
N450 G0 X=STARTX Y=STARTY
N460 G0 Z=STARTZ

N420 LASER_CONTROLLER_PARAM_ID=4
N430 IS_LASER_CONTROLLED=0 

N470 Cladding_Para_on(SetLaser, SetPowder1, SetCarriergas1, SetStirrerSpeed1, SetPowder2, SetCarriergas2, SetStirrerSpeed2)

;*****DEPOSITION_01*****

;//FISRT BLOCK
N480 FOR COUNTER1=1 TO NUMBERLAYERS

N490 FOR COUNTER2=1 TO WIDTHLAYERS1/2

N500 G1 X=IC(APPROACH) F=FEED 
N510 X=IC(LENGTH) ;M174
N520 X=IC(APPROACH) ;M175
N540 Y=IC(DISTANCE)
N501 G4 F5
N500 G1 X=IC(-APPROACH) F=FEED 
N510 X=IC(-LENGTH) ;M174
N520 X=IC(-APPROACH) ;M175
N540 Y=IC(DISTANCE)
N501 G4 F5

N550 ENDFOR

;//MOVE LAYERHEIGHT + BACK TO START
N560 Z=IC(LAYERHEIGHT)
N570 G0 X=STARTX  Y=STARTY
N580 G4 F=DWELL  ;DWELL

N900 ENDFOR

N910 STOPRE

N920 Cladding_Para_off ;RESET CLADDING PARAMETERS

N930 G0 G153 Z0 D0	;Z AXIS MACHINE HOME
N940 STOPRE
 
N950 D1
N960 G0 G153 X620 	;X & Y AXIS WORK HO

N970 M30;END

File: NCP/THINWALL_AIZAWA.MPF

N10 DEF REAL SetLaser, SetPowder1, SetCarriergas1, SetStirrerSpeed1, SetPowder2, SetCarriergas2, SetStirrerSpeed2
;Laser parameters
N20 DEF REAL LAYERHEIGHT,NUMBERLAYERS,FEED,LENGTH
N30 DEF REAL STARTX,STARTY,STARTZ,STARTC
N40 DEF REAL COUNTER,DWELL
N50 DEF REAL APPROACH
N60 DEF REAL POWER, MAXPOWER
N70 MAXPOWER=2000
R1=0

;*****PROGRAM VARIABLES*****
N80 LENGTH=40         ;LENGTH OF WALL
N90 LAYERHEIGHT=0.4  ;LAYER HEIGHT
N100 NUMBERLAYERS=70  ;NUMBER OF PROGRAMMED LAYERS
N110 FEED=1000         ;FEED RATE IN MM/MIN
N120 DWELL=6          ;DWELL TIME IN SECONDS
N130 APPROACH=5       ;OVER TRAVEL AMOUNT

;START POSITION
N140 STARTX=10
N150 STARTY=30
N160 STARTZ=0
N170 STARTC=0

N180 ; Settings Parameter Laser
N190 POWER=2000
N200 SetLaser=1600 ;POWER/MAXPOWER*27600 ;2000W ;H52 LASER POWER in mV
N210 SetPowder1=0 ; H53 SPEED POWDER DISC HOPPER 1 in mV ...1000 => 0..10 U/min
N220 SetCarriergas1= 0; H54 CARRIER GAS FLOW HOPPER 1 in mV 0..1000 => 0..10 U/min
N230 SetStirrerSpeed1=0 ; H55 STIRRER SPEED HOPPER 1 in mV 0..1000 => 0.. 100 percent
N240 SetPowder2=471 ; H56 SPEED POWDER DISC HOPPER 2 in mV ...1000 => 0..10 U/min
N250 SetCarriergas2=600 ; H57 CARRIER GAS FLOW HOPPER 2 in mV 0..1000 => 0..10 U/min
N260 SetStirrerSpeed2=500 ; H58 STIRRER SPEED HOPPER 2 in mV 0..1000 => 0.. 100 percent
;******************************
N270 STOPRE

N280 G54

N290 DM_RAPID(10) ;RAPID LIMIT IN %

N300 TRAFOOF

N310 G0 G153 Z0 D0
N320 G0 A0 C=DC(0)

;*****TOOL CHANGE*****
;!!!RAPID = 10% FOR LASER TOOL CHANGE!!!
N330 DM_RAPID(10) 
N340 T="LASER"
N350 M6
;*********************


N370 G0 G153 Z0 D0
N380 G0 A0 C=DC(STARTC)
;G0 G153 X0 Y0 
N390 D1

N400 STOPRE

;START POSITION
N410 G0 X=STARTX Y=STARTY
N420 G0 Z=STARTZ

N420 LASER_CONTROLLER_PARAM_ID=4
N430 IS_LASER_CONTROLLED=1

N380 Cladding_Para_on(SetLaser, SetPowder1, SetCarriergas1, SetStirrerSpeed1, SetPowder2, SetCarriergas2, SetStirrerSpeed2)

;*****DEPOSITION_01*****
N430 FOR COUNTER=1 TO NUMBERLAYERS/2
N440 G1 X=IC(APPROACH) F=FEED 
N450 X=IC(LENGTH) M174
N460 X=IC(APPROACH) M175
N470 Z=IC(LAYERHEIGHT)

N480 G4 F=DWELL  ;DWELL
R1=R1+1
STOPRE

N490 G1 X=IC(-APPROACH) F=FEED 
N500 X=IC(-LENGTH) M174
N510 X=IC(-APPROACH) M175
N520 Z=IC(LAYERHEIGHT)

N530 G4 F=DWELL  ;DWELL
R1=R1+1
STOPRE

N540 ENDFOR
N550 STOPRE

N560 Cladding_Para_off ;RESET CLADDING PARAMETER
;N430 IS_LASER_CONTROLLED=0


N570 G0 G153 Z0 D0	;Z AXIS MACHINE HOME

N580 STOPRE
 
N590 D1
N600 G0 G153 X620 	;X & Y AXIS WORK HO

N610 M30;END

File: NCP/THINWALL_CAMERA_R.MPF

N10 DEF REAL SetLaser, SetPowder1, SetCarriergas1, SetStirrerSpeed1, SetPowder2, SetCarriergas2, SetStirrerSpeed2
;Laser parameters
N20 DEF REAL LAYERHEIGHT,NUMBERLAYERS,FEED,LENGTH
N30 DEF REAL STARTX,STARTY,STARTZ,STARTC
N40 DEF REAL APPROACH
N40 DEF REAL COUNTER,DWELL
N50 DEF REAL POWER, MAXPOWER
N60 MAXPOWER=2000

;*****PROGRAM VARIABLES*****
N80 LENGTH=40         ;LENGTH OF WALL
N90 LAYERHEIGHT=0.4  ;LAYER HEIGHT
N100 NUMBERLAYERS=R51  ;NUMBER OF PROGRAMMED LAYERS
N110 FEED=1000         ;FEED RATE IN MM/MIN
N120 DWELL=6          ;DWELL TIME IN SECONDS
N130 APPROACH=5       ;OVER TRAVEL AMOUNT

;START POSITION
N100 STARTX=0
N110 STARTY=0
N120 STARTZ=10
N130 STARTC=0

N140 ; Settings Parameter Laser
N150 POWER=2000
N160 SetLaser=R50 ;2000W ;H52 LASER POWER in mV
N170 SetPowder1=0 ; H53 SPEED POWDER DISC HOPPER 1 in mV 0..1000 => 0..10 U/min
N180 SetCarriergas1=0 ; H54 CARRIER GAS FLOW HOPPER 1 in mV 0..1000 => 0..10 U/min
N190 SetStirrerSpeed1=0 ; H55 STIRRER SPEED HOPPER 1 in mV 0..1000 => 0.. 100 percent
N200 SetPowder2=471 ; H56 SPEED POWDER DISC HOPPER 2 in mV ...1000 => 0..10 U/min
N210 SetCarriergas2=600 ; H57 CARRIER GAS FLOW HOPPER 2 in mV 0..1000 => 0..10 U/min
N220 SetStirrerSpeed2=500 ; H58 STIRRER SPEED HOPPER 2 in mV 0..1000 => 0.. 100 percent

;******************************
N230 STOPRE

N240 G510;SET COORDINATES

N250 DM_RAPID(10) ;RAPID LIMIT IN %

N260 TRAFOOF

N270 G0 G153 Z0 D0
N280 G0 A0 ;C=DC(0)

;*****TOOL CHANGE*****
;!!!RAPID = 10% FOR LASER TOOL CHANGE!!!
N290 DM_RAPID(10) 
N300 T="LASER"
N310 M6
;*********************

N320 G0 G153 Z0 D0
N330 G0 A0 ;C=DC(STARTC)
N340 D1

N350 STOPRE

;START POSITION
N360 G0 X=STARTX Y=STARTY
N370 G0 Z=STARTZ ;C=STARTC

N420 LASER_CONTROLLER_PARAM_ID=4
N430 IS_LASER_CONTROLLED=0

N380 Cladding_Para_on(SetLaser, SetPowder1, SetCarriergas1, SetStirrerSpeed1, SetPowder2, SetCarriergas2, SetStirrerSpeed2)

;*****DEPOSITION_01*****
N430 FOR COUNTER=1 TO NUMBERLAYERS/2
N440 G1 X=IC(APPROACH) F=FEED 
N450 X=IC(LENGTH) M174
N460 X=IC(APPROACH) M175
N470 Z=IC(LAYERHEIGHT)

N480 G4 F=DWELL  ;DWELL
R1=R1+1
STOPRE

N490 G1 X=IC(-APPROACH) F=FEED 
N500 X=IC(-LENGTH) M174
N510 X=IC(-APPROACH) M175
N520 Z=IC(LAYERHEIGHT)

N530 G4 F=DWELL  ;DWELL
R1=R1+1

STOPRE
H52=R50;CHANGE LASER POWER
STOPRE

N540 ENDFOR
N550 STOPRE

N430 Cladding_Para_off ;RESET CLADDING PARAMETERS

N440 G0 G153 Z0 D0	;Z AXIS MACHINE HOME

N450 STOPRE
 
N460 D1
;N470 G0 G153 X620 	;X & Y AXIS WORK HOME

N480 M30;END
